Repository: SridharanS2001/PIEL_model

File: Raw_Data.csv (part 1 of 3)
Ni,Ti,Si,Co,Pd,Mo,Fe,V,Cr,Al,Zr,Nb,Mn,Ta,Cu,Hf,Pt,B,HT-1,HT-2,T,As,Af,Ms,Mf
45.3,34.7,0,0,5,0,0,0,0,0,0,0,0,0,0,15,0,0,900,0,0,63,106,50,35
45.3,29.7,0,0,5,0,0,0,0,0,0,0,0,0,0,20,0,0,1050,700,1,80,105,51,43
45.3,29.7,0,0,5,0,0,0,0,0,0,0,0,0,0,20,0,0,1050,550,3,69,84,52,34
45.3,29.7,0,0,5,0,0,0,0,0,0,0,0,0,0,20,0,0,1050,400,3,101,163,56,27
45.3,34.7,0,0,5,0,0,0,0,0,0,0,0,0,0,15,0,0,900,0,0,79,149,58,28
45.3,29.7,0,0,5,0,0,0,0,0,0,0,0,0,0,20,0,0,1050,600,48,41,84,60,32
45.3,29.7,0,0,5,0,0,0,0,0,0,0,0,0,0,20,0,0,1050,600,48,64,102,60,30
45.3,29.7,0,0,5,0,0,0,0,0,0,0,0,0,0,20,0,0,1050,550,3,52,106,60,17
45.3,29.7,0,0,5,0,0,0,0,0,0,0,0,0,0,20,0,0,1050,550,3,83,101,61,27
45.3,29.7,0,0,5,0,0,0,0,0,0,0,0,0,0,20,0,0,1050,550,3,66,113,66,34
45.3,29.7,0,0,5,0,0,0,0,0,0,0,0,0,0,20,0,0,1050,550,3,88,119,66,30
45.3,29.7,0,0,5,0,0,0,0,0,0,0,0,0,0,20,0,0,1050,550,5,91,133,66,21
45.3,29.7,0,0,5,0,0,0,0,0,0,0,0,0,0,20,0,0,900,0,0,87,155,71,36
45.3,29.7,0,0,5,0,0,0,0,0,0,0,0,0,0,20,0,0,1050,550,3,77,115,75,36
45.3,29.7,0,0,5,0,0,0,0,0,0,0,0,0,0,20,0,0,1050,600,3,79,110,76,31
45.3,29.7,0,0,5,0,0,0,0,0,0,0,0,0,0,20,0,0,1050,600,48,79,120,77,41
45.3,34.7,0,0,5,0,0,0,0,0,0,0,0,0,0,15,0,0,900,0,0,103,171,79,47
45.3,29.7,0,0,5,0,0,0,0,0,0,0,0,0,0,20,0,0,1050,600,48,85,114,81,34
45.3,29.7,0,0,5,0,0,0,0,0,0,0,0,0,0,20,0,0,1050,600,3,89,111,84,36
45.3,29.7,0,0,5,0,0,0,0,0,0,0,0,0,0,20,0,0,1050,600,48,75,125,87,50
45.3,29.7,0,0,5,0,0,0,0,0,0,0,0,0,0,20,0,0,1050,550,3,82,125,87,47
45.3,29.7,0,0,5,0,0,0,0,0,0,0,0,0,0,20,0,0,1050,600,3,110,142,89,64
45.3,29.7,0,0,5,0,0,0,0,0,0,0,0,0,0,20,0,0,1050,700,3,114,141,88,60
45.3,34.7,0,0,5,0,0,0,0,0,0,0,0,0,0,15,0,0,900,0,0,119,177,90,54
45.3,29.7,0,0,5,0,0,0,0,0,0,0,0,0,0,20,0,0,1050,550,3,89,134,90,42
45.3,29.7,0,0,5,0,0,0,0,0,0,0,0,0,0,20,0,0,1050,600,3,84,130,94,32
45.3,29.7,0,0,5,0,0,0,0,0,0,0,0,0,0,20,0,0,600,0,0,110,160,95,63
45.3,29.7,0,0,5,0,0,0,0,0,0,0,0,0,0,20,0,0,1050,600,48,113,131,100,90
45.3,29.7,0,0,5,0,0,0,0,0,0,0,0,0,0,20,0,0,1050,550,3,94,134,100,58
45.3,29.7,0,0,5,0,0,0,0,0,0,0,0,0,0,20,0,0,1050,550,3,98,136,102,59
45.3,29.7,0,0,5,0,0,0,0,0,0,0,0,0,0,20,0,0,1050,600,48,98,137,103,60
45.3,29.7,0,0,5,0,0,0,0,0,0,0,0,0,0,20,0,0,900,0,0,113,159,106,83
45.3,29.7,0,0,5,0,0,0,0,0,0,0,0,0,0,20,0,0,900,0,0,102,150,110,75
45.3,29.7,0,0,5,0,0,0,0,0,0,0,0,0,0,20,0,0,1050,600,5,124,161,108,64
45.3,29.7,0,0,5,0,0,0,0,0,0,0,0,0,0,20,0,0,1050,600,3,93,154,108,49
45.3,29.7,0,0,5,0,0,0,0,0,0,0,0,0,0,20,0,0,900,0,0,113,155,112,95
45.3,29.7,0,0,5,0,0,0,0,0,0,0,0,0,0,20,0,0,1050,600,48,120,159,114,90
45.3,29.7,0,0,5,0,0,0,0,0,0,0,0,0,0,20,0,0,900,0,0,127,182,116,87
45.3,29.7,0,0,5,0,0,0,0,0,0,0,0,0,0,20,0,0,900,0,0,127,174,113,83
45.3,29.7,0,0,5,0,0,0,0,0,0,0,0,0,0,20,0,0,1050,650,3,139,158,118,101
45.3,34.7,0,0,5,0,0,0,0,0,0,0,0,0,0,15,0,0,900,0,0,120,229,122,63
45.3,29.7,0,0,5,0,0,0,0,0,0,0,0,0,0,20,0,0,1050,600,48,101,176,124,66
45.3,29.7,0,0,5,0,0,0,0,0,0,0,0,0,0,20,0,0,1050,550,3,113,181,131,66
45.3,29.7,0,0,5,0,0,0,0,0,0,0,0,0,0,20,0,0,1050,600,3,99,182,144,80
45.3,29.7,0,0,5,0,0,0,0,0,0,0,0,0,0,20,0,0,900,0,0,131,214,127,85
45.3,29.7,0,0,5,0,0,0,0,0,0,0,0,0,0,20,0,0,1050,550,3,118,176,138,86
45.3,29.7,0,0,5,0,0,0,0,0,0,0,0,0,0,20,0,0,900,0,0,135,228,142,86
45.3,29.7,0,0,5,0,0,0,0,0,0,0,0,0,0,20,0,0,1050,600,72,134,173,131,93
45.3,29.7,0,0,5,0,0,0,0,0,0,0,0,0,0,20,0,0,900,0,0,145,325,160,96
45.3,29.7,0,0,5,0,0,0,0,0,0,0,0,0,0,20,0,0,1050,600,48,130,250,172,96
45.3,29.7,0,0,5,0,0,0,0,0,0,0,0,0,0,20,0,0,1050,550,3,149,241,177,88
45.3,29.7,0,0,5,0,0,0,0,0,0,0,0,0,0,20,0,0,1050,600,72,149,196,143,109
45.3,29.7,0,0,5,0,0,0,0,0,0,0,0,0,0,20,0,0,1050,650,3,153,196,153,119
45.3,29.7,0,0,5,0,0,0,0,0,0,0,0,0,0,20,0,0,1050,600,72,161,208,157,120
45.3,29.7,0,0,5,0,0,0,0,0,0,0,0,0,0,20,0,0,1050,600,48,161,202,154,124
45.3,29.7,0,0,5,0,0,0,0,0,0,0,0,0,0,20,0,0,1050,650,3,145,240,169,130
45.3,29.7,0,0,5,0,0,0,0,0,0,0,0,0,0,20,0,0,1050,600,72,171,241,182,142
45.3,29.7,0,0,5,0,0,0,0,0,0,0,0,0,0,20,0,0,1050,600,48,179,234,177,146
45.3,29.7,0,0,5,0,0,0,0,0,0,0,0,0,0,20,0,0,900,500,1.5,243,237,202,208
45.3,29.7,0,0,5,0,0,0,0,0,0,0,0,0,0,20,0,0,900,600,1.5,266,263,203,206
45.3,29.7,0,0,5,0,0,0,0,0,0,0,0,0,0,20,0,0,900,700,1.5,264,271,231,227
45.3,29.7,0,0,5,0,0,0,0,0,0,0,0,0,0,20,0,0,900,800,1.5,266,270,234,228
45.3,29.7,0,0,5,0,0,0,0,0,0,0,0,0,0,20,0,0,900,900,1.5,265,272,236,228
19.5,50.5,0,0,25,0,0,0,0,0,0,0,0,0,0,0,5,0,1050,515,0.75,263,273,268,254
19.8,50,0,0,30,0,0,0,0,0,0,0,0,0,0,0,0,0.2,1000,900,1,239,246,231,218
19.8,50,0,0,30,0,0,0,0,0,0,0,0,0,0,0,0,0.2,1000,900,1,235,249,232,218
19.8,50,0,0,30,0,0,0,0,0,0,0,0,0,0,0,0,0.2,1000,900,1,240,259,237,220
19.8,50,0,0,30,0,0,0,0,0,0,0,0,0,0,0,0,0.2,1000,900,1,242,273,247,220
19.8,50,0,0,30,0,0,0,0,0,0,0,0,0,0,0,0,0.2,1000,900,1,241,286,256,220
34.5,49.5,0,0,4.5,0,0,0,0,0,0,0,0,0,11.5,0,0,0,950,0,0,19,23,18,13
15,50,0,0,25,0,0,0,0,0,0,0,0,0,10,0,0,0,950,500,1,-1,78,45,-25
33.5,50.5,0,0,4.5,0,0,0,0,0,0,0,0,0,11.5,0,0,0,950,0,0,58,63,58,53
33.5,50.5,0,0,4.5,0,0,0,0,0,0,0,0,0,11.5,0,0,0,950,0,0,57,63,60,53
33.5,50.5,0,0,4.5,0,0,0,0,0,0,0,0,0,11.5,0,0,0,950,0,0,57,63,59,52
33.5,50.5,0,0,4.5,0,0,0,0,0,0,0,0,0,11.5,0,0,0,950,0,0,57,63,60,52
15,50,0,0,25,0,0,0,0,0,0,0,0,0,10,0,0,0,950,550,1,87,109,81,47
15,50,0,0,25,0,0,0,0,0,0,0,0,0,10,0,0,0,950,600,1,100,146,99,75
15,50,0,0,25,0,0,0,0,0,0,0,0,0,10,0,0,0,950,600,1,95,133,101,71
15,50,0,0,25,0,0,0,0,0,0,0,0,0,10,0,0,0,950,600,1,98,140,102,63
15,50,0,0,25,0,0,0,0,0,0,0,0,0,10,0,0,0,950,600,1,103,137,111,70
15,50,0,0,25,0,0,0,0,0,0,0,0,0,10,0,0,0,950,600,1,107,147,115,73
15,50,0,0,25,0,0,0,0,0,0,0,0,0,10,0,0,0,950,600,1,111,160,126,79
15,50,0,0,25,0,0,0,0,0,0,0,0,0,10,0,0,0,950,600,1,113,180,138,78
20,50,0,0,25,0,0,0,0,0,0,0,0,0,5,0,0,0,950,500,1,139,170,115,88
15,50,0,0,25,0,0,0,0,0,0,0,0,0,10,0,0,0,950,600,1,112,139,119,87
20,50,0,0,25,0,0,0,0,0,0,0,0,0,5,0,0,0,950,500,1,149,184,129,94
20,50,0,0,25,0,0,0,0,0,0,0,0,0,5,0,0,0,950,400,1,146,167,126,101
20,50,0,0,25,0,0,0,0,0,0,0,0,0,5,0,0,0,950,0,0,162,199,145,107
20,50,0,0,25,0,0,0,0,0,0,0,0,0,5,0,0,0,950,0,0,158,178,138,110
20,50,0,0,25,0,0,0,0,0,0,0,0,0,5,0,0,0,950,0,0,160,180,148,126
15,50,0,0,25,0,0,0,0,0,0,0,0,0,10,0,0,0,950,0,0,159,173,149,138
15,50,0,0,25,0,0,0,0,0,0,0,0,0,10,0,0,0,0,0,0,95,133,101,71
15,50,0,0,25,0,0,0,0,0,0,0,0,0,10,0,0,0,0,0,0,98,140,102,63
15,50,0,0,25,0,0,0,0,0,0,0,0,0,10,0,0,0,0,0,0,103,137,111,70
15,50,0,0,25,0,0,0,0,0,0,0,0,0,10,0,0,0,0,0,0,107,147,115,73
15,50,0,0,25,0,0,0,0,0,0,0,0,0,10,0,0,0,0,0,0,112,139,119,87
15,50,0,0,25,0,0,0,0,0,0,0,0,0,10,0,0,0,0,0,0,111,160,126,79
15,50,0,0,25,0,0,0,0,0,0,0,0,0,10,0,0,0,0,0,0,113,180,138,78
15,50,0,0,25,0,0,0,0,0,0,0,0,0,10,0,0,0,950,900,1,159,173,149,138
15,50,0,0,25,0,0,0,0,0,0,0,0,0,10,0,0,0,950,650,1,152,181,151,134
15,50,0,0,25,0,0,0,0,0,0,0,0,0,10,0,0,0,950,900,1,150,179,151,133
20,50,0,0,25,0,0,0,0,0,0,0,0,0,5,0,0,0,0,0,0,139,170,115,88
20,50,0,0,25,0,0,0,0,0,0,0,0,0,5,0,0,0,0,0,0,149,184,129,94
20,50,0,0,25,0,0,0,0,0,0,0,0,0,5,0,0,0,0,0,0,146,167,126,101
20,50,0,0,25,0,0,0,0,0,0,0,0,0,5,0,0,0,950,400,1,158,178,138,110
20,50,0,0,25,0,0,0,0,0,0,0,0,0,5,0,0,0,950,500,1,162,199,145,107
20,50,0,0,25,0,0,0,0,0,0,0,0,0,5,0,0,0,950,500,1,160,180,148,126
20,50,0,0,25,0,0,0,0,0,0,0,0,0,5,0,0,0,950,400,1,170,191,152,122
20,50,0,0,25,0,0,0,0,0,0,0,0,0,5,0,0,0,0,0,0,170,191,152,122
15,50,0,0,25,0,0,0,0,0,0,0,0,0,10,0,0,0,950,900,1,133,191,154,105
20,50,0,0,25,0,0,0,0,0,0,0,0,0,5,0,0,0,950,400,1,102,167,154,103
20,50,0,0,25,0,0,0,0,0,0,0,0,0,5,0,0,0,950,900,1,156,178,155,133
20,50,0,0,25,0,0,0,0,0,0,0,0,0,5,0,0,0,950,500,1,184,217,157,124
20,50,0,0,25,0,0,0,0,0,0,0,0,0,5,0,0,0,950,500,1,123,180,157,112
20,50,0,0,25,0,0,0,0,0,0,0,0,0,5,0,0,0,950,500,1,175,192,158,137
17.5,50,0,0,25,0,0,0,0,0,0,0,0,0,7.5,0,0,0,950,600,1,133,188,159,120
22,50,0,0,25,0,0,0,0,0,0,0,0,0,3,0,0,0,950,500,1,166,179,161,146
15,50,0,0,25,0,0,0,0,0,0,0,0,0,10,0,0,0,950,900,1,170,189,161,142
15,50,0,0,25,0,0,0,0,0,0,0,0,0,10,0,0,0,950,900,1,168,184,161,138
15,50,0,0,25,0,0,0,0,0,0,0,0,0,10,0,0,0,950,900,1,156,188,161,133
15,50,0,0,25,0,0,0,0,0,0,0,0,0,10,0,0,0,950,900,1,148,212,161,109
15,50,0,0,25,0,0,0,0,0,0,0,0,0,10,0,0,0,950,900,1,177,201,163,143
15,50,0,0,25,0,0,0,0,0,0,0,0,0,10,0,0,0,950,900,1,173,186,166,151
20,50,0,0,25,0,0,0,0,0,0,0,0,0,5,0,0,0,950,400,1,180,210,166,136
15,50,0,0,25,0,0,0,0,0,0,0,0,0,10,0,0,0,950,900,1,175,187,167,152
15,50,0,0,25,0,0,0,0,0,0,0,0,0,10,0,0,0,950,900,1,172,185,167,151
15,50,0,0,25,0,0,0,0,0,0,0,0,0,10,0,0,0,950,900,1,171,184,167,150
15,50,0,0,25,0,0,0,0,0,0,0,0,0,10,0,0,0,950,900,1,150,222,167,112
15,50,0,0,25,0,0,0,0,0,0,0,0,0,10,0,0,0,950,900,1,165,189,168,150
22,50,0,0,25,0,0,0,0,0,0,0,0,0,3,0,0,0,950,900,1,167,184,169,152
15,50,0,0,25,0,0,0,0,0,0,0,0,0,10,0,0,0,950,0,0,179,192,169,150
15,50,0,0,25,0,0,0,0,0,0,0,0,0,10,0,0,0,950,900,1,180,192,170,153
15,50,0,0,25,0,0,0,0,0,0,0,0,0,10,0,0,0,950,900,1,178,193,170,150
15,50,0,0,25,0,0,0,0,0,0,0,0,0,10,0,0,0,950,900,1,174,194,170,147
22,50,0,0,25,0,0,0,0,0,0,0,0,0,3,0,0,0,950,600,1,172,187,171,158
15,50,0,0,25,0,0,0,0,0,0,0,0,0,10,0,0,0,950,900,1,156,229,171,116
15,50,0,0,25,0,0,0,0,0,0,0,0,0,10,0,0,0,950,900,1,179,193,172,151
15,50,0,0,25,0,0,0,0,0,0,0,0,0,10,0,0,0,950,900,1,179,203,173,146
15,50,0,0,25,0,0,0,0,0,0,0,0,0,10,0,0,0,950,900,1,150,235,173,112
20,50,0,0,25,0,0,0,0,0,0,0,0,0,5,0,0,0,950,500,1,190,237,173,136
22,50,0,0,25,0,0,0,0,0,0,0,0,0,3,0,0,0,950,700,1,166,188,172,167
20,50,0,0,25,0,0,0,0,0,0,0,0,0,5,0,0,0,950,900,1,166,189,176,155
20,50,0,0,25,0,0,0,0,0,0,0,0,0,5,0,0,0,950,0,0,188,209,176,149
15,50,0,0,25,0,0,0,0,0,0,0,0,0,10,0,0,0,950,900,1,138,206,176,120
17.5,50,0,0,25,0,0,0,0,0,0,0,0,0,7.5,0,0,0,950,900,1,174,192,177,162
20,50,0,0,25,0,0,0,0,0,0,0,0,0,5,0,0,0,950,600,1,177,196,179,164
15,50,0,0,30,0,0,0,0,0,0,0,0,0,5,0,0,0,950,500,1,208,241,179,160
15,50,0,0,25,0,0,0,0,0,0,0,0,0,10,0,0,0,950,900,1,189,220,179,148
15,50,0,0,25,0,0,0,0,0,0,0,0,0,10,0,0,0,950,900,1,155,238,179,116
20,50,0,0,25,0,0,0,0,0,0,0,0,0,5,0,0,0,950,700,1,171,198,180,157
17.5,50,0,0,25,0,0,0,0,0,0,0,0,0,7.5,0,0,0,950,0,0,185,197,181,171
15,50,0,0,25,0,0,0,0,0,0,0,0,0,10,0,0,0,900,700,1,186,198,181,167
20,50,0,0,25,0,0,0,0,0,0,0,0,0,5,0,0,0,0,0,0,181,194,181,166
15,50,0,0,25,0,0,0,0,0,0,0,0,0,10,0,0,0,950,0,0,190,225,181,149
15,50,0,0,25,0,0,0,0,0,0,0,0,0,10,0,0,0,950,900,1,181,198,182,168
20,50,0,0,25,0,0,0,0,0,0,0,0,0,5,0,0,0,950,900,1,181,194,181,166
15,50,0,0,25,0,0,0,0,0,0,0,0,0,10,0,0,0,950,700,1,188,201,183,171
20,50,0,0,25,0,0,0,0,0,0,0,0,0,5,0,0,0,950,600,1,185,199,183,165
20,50,0,0,25,0,0,0,0,0,0,0,0,0,5,0,0,0,950,400,1,189,230,184,148
15,50,0,0,25,0,0,0,0,0,0,0,0,0,10,0,0,0,950,700,1,193,201,185,176
15,50,0,0,25,0,0,0,0,0,0,0,0,0,10,0,0,0,950,900,1,194,203,185,170
15,50,0,0,25,0,0,0,0,0,0,0,0,0,10,0,0,0,950,900,1,157,233,185,116
15,50,0,0,25,0,0,0,0,0,0,0,0,0,10,0,0,0,950,900,1,144,215,186,125
15,50,0,0,25,0,0,0,0,0,0,0,0,0,10,0,0,0,950,900,1,160,240,186,122
20,50,0,0,25,0,0,0,0,0,0,0,0,0,5,0,0,0,950,700,1,192,211,187,155
20,50,0,0,25,0,0,0,0,0,0,0,0,0,5,0,0,0,950,900,1,197,209,188,165
20,50,0,0,25,0,0,0,0,0,0,0,0,0,5,0,0,0,950,500,1,203,258,188,137
15,50,0,0,25,0,0,0,0,0,0,0,0,0,10,0,0,0,950,900,1,197,205,189,180
15,50,0,0,25,0,0,0,0,0,0,0,0,0,10,0,0,0,950,900,1,195,209,189,173
15,50,0,0,30,0,0,0,0,0,0,0,0,0,5,0,0,0,950,500,1,207,244,189,162
15,50,0,0,30,0,0,0,0,0,0,0,0,0,5,0,0,0,950,900,1,147,225,191,131
15,50,0,0,30,0,0,0,0,0,0,0,0,0,5,0,0,0,950,900,1,190,205,192,178
20,50,0,0,25,0,0,0,0,0,0,0,0,0,5,0,0,0,950,500,1,201,231,193,163
15,50,0,0,25,0,0,0,0,0,0,0,0,0,10,0,0,0,950,900,1,220,226,194,188
15,50,0,0,25,0,0,0,0,0,0,0,0,0,10,0,0,0,950,900,1,194,238,194,151
15,50,0,0,25,0,0,0,0,0,0,0,0,0,10,0,0,0,950,900,1,193,207,195,179
15,50,0,0,25,0,0,0,0,0,0,0,0,0,10,0,0,0,950,900,1,208,237,195,172
15,50,0,0,25,0,0,0,0,0,0,0,0,0,10,0,0,0,950,900,1,198,219,195,169
15,50,0,0,25,0,0,0,0,0,0,0,0,0,10,0,0,0,950,0,0,201,219,196,164
15,50,0,0,25,0,0,0,0,0,0,0,0,0,10,0,0,0,950,0,0,204,251,196,150
15,50,0,0,25,0,0,0,0,0,0,0,0,0,10,0,0,0,950,900,1,205,245,197,159
15,50,0,0,25,0,0,0,0,0,0,0,0,0,10,0,0,0,950,900,1,201,222,197,171
20,50,0,0,25,0,0,0,0,0,0,0,0,0,5,0,0,0,950,900,1,209,229,199,171
15,50,0,0,30,0,0,0,0,0,0,0,0,0,5,0,0,0,950,500,0.5,210,258,201,170
15,50,0,0,30,0,0,0,0,0,0,0,0,0,5,0,0,0,950,500,1,216,261,201,169
15,50,0,0,30,0,0,0,0,0,0,0,0,0,5,0,0,0,950,900,1,166,243,201,125
15,50,0,0,30,0,0,0,0,0,0,0,0,0,5,0,0,0,950,900,1,163,248,201,122
20,50,0,0,25,0,0,0,0,0,0,0,0,0,5,0,0,0,950,400,1,208,249,202,155
15,50,0,0,25,0,0,0,0,0,0,0,0,0,10,0,0,0,950,900,1,223,254,203,183
15,50,0,0,25,0,0,0,0,0,0,0,0,0,10,0,0,0,950,900,1,220,261,204,180
15,50,0,0,25,0,0,0,0,0,0,0,0,0,10,0,0,0,950,900,1,211,254,205,166
15,50,0,0,25,0,0,0,0,0,0,0,0,0,10,0,0,0,950,900,1,211,236,206,176
15,50,0,0,25,0,0,0,0,0,0,0,0,0,10,0,0,0,950,900,1,208,245,208,179
15,50,0,0,25,0,0,0,0,0,0,0,0,0,10,0,0,0,950,900,1,224,262,209,185
15,50,0,0,25,0,0,0,0,0,0,0,0,0,10,0,0,0,950,900,1,211,238,209,179
15,50,0,0,25,0,0,0,0,0,0,0,0,0,10,0,0,0,950,500,0.5,217,266,209,170
15,50,0,0,25,0,0,0,0,0,0,0,0,0,10,0,0,0,950,700,1,228,247,212,194
20,50,0,0,25,0,0,0,0,0,0,0,0,0,5,0,0,0,950,500,1,213,249,211,167
15,50,0,0,25,0,0,0,0,0,0,0,0,0,10,0,0,0,950,900,1,215,263,211,155
15,50,0,0,25,0,0,0,0,0,0,0,0,0,10,0,0,0,950,900,1,228,247,212,194
15,50,0,0,25,0,0,0,0,0,0,0,0,0,10,0,0,0,950,500,1,229,276,213,173
20,50,0,0,25,0,0,0,0,0,0,0,0,0,5,0,0,0,950,0,0,215,247,214,170
15,50,0,0,25,0,0,0,0,0,0,0,0,0,10,0,0,0,950,900,1,209,259,214,158
15,50,0,0,25,0,0,0,0,0,0,0,0,0,10,0,0,0,950,900,1,170,252,213,127
20,50,0,0,25,0,0,0,0,0,0,0,0,0,5,0,0,0,950,900,1,221,249,215,179
15,50,0,0,30,0,0,0,0,0,0,0,0,0,5,0,0,0,950,500,1,164,252,217,152
15,50,0,0,30,0,0,0,0,0,0,0,0,0,5,0,0,0,950,500,0.5,231,281,218,182
15,50,0,0,30,0,0,0,0,0,0,0,0,0,5,0,0,0,950,900,1,222,267,218,181
15,50,0,0,30,0,0,0,0,0,0,0,0,0,5,0,0,0,950,500,0.166,232,268,220,189
15,50,0,0,30,0,0,0,0,0,0,0,0,0,5,0,0,0,950,900,1,221,260,220,182
20,50,0,0,25,0,0,0,0,0,0,0,0,0,5,0,0,0,950,500,1,225,268,221,177
20,50,0,0,25,0,0,0,0,0,0,0,0,0,5,0,0,0,950,900,1,235,268,224,185
15,50,0,0,25,0,0,0,0,0,0,0,0,0,10,0,0,0,950,700,1,219,259,224,178
15,50,0,0,30,0,0,0,0,0,0,0,0,0,5,0,0,0,950,500,0.166,248,270,226,199
15,50,0,0,25,0,0,0,0,0,0,0,0,0,10,0,0,0,950,900,1,222,257,226,187
15,50,0,0,25,0,0,0,0,0,0,0,0,0,10,0,0,0,950,900,1,235,269,228,191
15,50,0,0,25,0,0,0,0,0,0,0,0,0,10,0,0,0,950,900,1,234,282,229,186
15,50,0,0,25,0,0,0,0,0,0,0,0,0,10,0,0,0,950,500,1,238,293,229,182
15,50,0,0,25,0,0,0,0,0,0,0,0,0,10,0,0,0,950,900,1,239,271,230,201
15,50,0,0,25,0,0,0,0,0,0,0,0,0,10,0,0,0,950,900,1,231,272,231,187
15,50,0,0,25,0,0,0,0,0,0,0,0,0,10,0,0,0,950,500,1,239,295,231,186
15,50,0,0,25,0,0,0,0,0,0,0,0,0,10,0,0,0,950,900,1,230,281,233,164
20,50,0,0,25,0,0,0,0,0,0,0,0,0,5,0,0,0,950,900,1,242,291,237,194
15,50,0,0,30,0,0,0,0,0,0,0,0,0,5,0,0,0,950,500,0.166,259,285,239,214
15,50,0,0,30,0,0,0,0,0,0,0,0,0,5,0,0,0,950,900,1,242,300,239,190
20,50,0,0,25,0,0,0,0,0,0,0,0,0,5,0,0,0,950,700,1,233,285,239,186
15,50,0,0,25,0,0,0,0,0,0,0,0,0,10,0,0,0,950,900,1,234,278,241,196
15,50,0,0,30,0,0,0,0,0,0,0,0,0,5,0,0,0,950,900,1,252,263,244,231
15,50,0,0,25,0,0,0,0,0,0,0,0,0,10,0,0,0,950,700,1,245,302,245,214
15,50,0,0,25,0,0,0,0,0,0,0,0,0,10,0,0,0,950,900,1,252,288,245,211
15,50,0,0,25,0,0,0,0,0,0,0,0,0,10,0,0,0,950,0,0,254,317,244,188
15,50,0,0,30,0,0,0,0,0,0,0,0,0,5,0,0,0,950,700,1,255,266,248,234
15,50,0,0,30,0,0,0,0,0,0,0,0,0,5,0,0,0,950,500,0.5,244,310,247,194
15,50,0,0,30,0,0,0,0,0,0,0,0,0,5,0,0,0,950,500,1,225,309,248,186
15,50,0,0,30,0,0,0,0,0,0,0,0,0,5,0,0,0,950,900,1,249,262,249,234
20,50,0,0,25,0,0,0,0,0,0,0,0,0,5,0,0,0,950,900,1,242,311,249,193
15,50,0,0,25,0,0,0,0,0,0,0,0,0,10,0,0,0,950,700,1,236,294,253,194
20,50,0,0,25,0,0,0,0,0,0,0,0,0,5,0,0,0,950,700,1,247,310,253,196
15,50,0,0,30,0,0,0,0,0,0,0,0,0,5,0,0,0,950,500,0.5,244,320,254,197
15,50,0,0,30,0,0,0,0,0,0,0,0,0,5,0,0,0,950,700,1,242,316,259,203
15,50,0,0,25,0,0,0,0,0,0,0,0,0,10,0,0,0,950,700,1,235,296,252,203
15,50,0,0,25,0,0,0,0,0,0,0,0,0,10,0,0,0,950,700,1,229,299,253,203
15,50,0,0,25,0,0,0,0,0,0,0,0,0,10,0,0,0,950,700,1,238,298,254,203
20,50,0,0,25,0,0,0,0,0,0,0,0,0,5,0,0,0,950,700,1,241,277,255,204
15,50,0,0,25,0,0,0,0,0,0,0,0,0,10,0,0,0,950,900,1,253,299,254,206
15,50,0,0,25,0,0,0,0,0,0,0,0,0,10,0,0,0,950,700,1,242,301,251,212
15,50,0,0,30,0,0,0,0,0,0,0,0,0,5,0,0,0,950,500,0.166,271,302,253,223
15,50,0,0,30,0,0,0,0,0,0,0,0,0,5,0,0,0,950,500,1,258,281,255,238
15,50,0,0,25,0,0,0,0,0,0,0,0,0,10,0,0,0,950,700,1,258,284,258,230
10,50,0,0,35,0,0,0,0,0,0,0,0,0,5,0,0,0,950,500,1,279,300,264,244
10,50,0,0,35,0,0,0,0,0,0,0,0,0,5,0,0,0,950,500,0.166,277,326,264,230
15,50,0,0,25,0,0,0,0,0,0,0,0,0,10,0,0,0,950,900,1,264,305,262,218
15,50,0,0,25,0,0,0,0,0,0,0,0,0,10,0,0,0,950,700,1,252,329,263,209
15,50,0,0,25,0,0,0,0,0,0,0,0,0,10,0,0,0,950,700,1,246,323,263,206
20,50,0,0,25,0,0,0,0,0,0,0,0,0,5,0,0,0,950,700,1,250,322,261,203
15,50,0,0,25,0,0,0,0,0,0,0,0,0,10,0,0,0,950,0,0,259,315,270,208
10,50,0,0,35,0,0,0,0,0,0,0,0,0,5,0,0,0,950,500,1,292,321,272,247
15,50,0,0,25,0,0,0,0,0,0,0,0,0,10,0,0,0,950,900,1,259,315,270,208
15,50,0,0,30,0,0,0,0,0,0,0,0,0,5,0,0,0,950,500,0.166,277,343,276,228
10,50,0,0,35,0,0,0,0,0,0,0,0,0,5,0,0,0,950,500,1,288,332,283,248
10,50,0,0,35,0,0,0,0,0,0,0,0,0,5,0,0,0,950,500,1,246,311,283,223
15,50,0,0,25,0,0,0,0,0,0,0,0,0,10,0,0,0,950,900,1,271,320,288,215
10,50,0,0,35,0,0,0,0,0,0,0,0,0,5,0,0,0,950,500,1,301,345,295,251
10,50,0,0,35,0,0,0,0,0,0,0,0,0,5,0,0,0,950,500,1,307,366,304,255
10,50,0,0,35,0,0,0,0,0,0,0,0,0,5,0,0,0,950,600,1,314,338,307,280
10,50,0,0,35,0,0,0,0,0,0,0,0,0,5,0,0,0,950,700,1,340,351,329,312
10,50,0,0,35,0,0,0,0,0,0,0,0,0,5,0,0,0,950,900,1,336,351,332,316
24.5,45.5,0,0,25,0,0,0,0,0,0,0,0,5,0,0,0,0,1050,0,0,106,113,88,78
24.5,45.5,0,0,25,0,0,0,0,0,0,0,0,5,0,0,0,0,1050,0,0,108,119,90,80
24.5,45.5,0,0,25,0,0,0,0,0,0,0,0,5,0,0,0,0,1050,0,0,109,117,90,82
24.5,45.5,0,0,25,0,0,0,0,0,0,0,0,5,0,0,0,0,1050,0,0,108,129,98,82
24.5,45.5,0,0,25,0,0,0,0,0,0,0,0,5,0,0,0,0,1050,0,0,122,135,105,89
24.5,45.5,0,0,25,0,0,0,0,0,0,0,0,5,0,0,0,0,1050,0,0,111,136,110,83
24.5,47.5,0,0,25,0,0,0,0,0,0,0,0,3,0,0,0,0,1050,0,0,159,173,148,129
24.5,47.5,0,0,25,0,0,0,0,0,0,0,0,3,0,0,0,0,1050,0,0,165,169,151,146
24.5,47.5,0,0,25,0,0,0,0,0,0,0,0,3,0,0,0,0,1050,0,0,169,175,153,148
24.5,47.5,0,0,25,0,0,0,0,0,0,0,0,3,0,0,0,0,1050,0,0,174,184,159,149
24.5,47.5,0,0,25,0,0,0,0,0,0,0,0,3,0,0,0,0,1050,0,0,178,194,168,151
24.5,47.5,0,0,25,0,0,0,0,0,0,0,0,3,0,0,0,0,1050,0,0,181,206,179,154
24.5,49.5,0,0,25,0,0,0,0,0,0,0,0,1,0,0,0,0,1050,0,0,189,202,179,162
24.5,47.5,0,0,25,0,0,0,0,0,0,0,0,3,0,0,0,0,1050,0,0,187,216,187,157
24.5,49.5,0,0,25,0,0,0,0,0,0,0,0,1,0,0,0,0,1050,0,0,191,196,179,174
24.5,49.5,0,0,25,0,0,0,0,0,0,0,0,1,0,0,0,0,1050,0,0,195,202,182,175
24.5,49.5,0,0,25,0,0,0,0,0,0,0,0,1,0,0,0,0,1050,0,0,198,211,188,175
24.5,49.5,0,0,25,0,0,0,0,0,0,0,0,1,0,0,0,0,1050,0,0,202,221,197,179
24.5,49.5,0,0,25,0,0,0,0,0,0,0,0,1,0,0,0,0,1050,0,0,207,231,205,181
24.5,49.5,0,0,25,0,0,0,0,0,0,0,0,1,0,0,0,0,1050,0,0,212,241,215,183
10,45,0,0,45,0,0,0,0,0,0,0,0,0,0,0,0,0,1000,1000,1,36,88,35,-38
21.5,48.5,0,0,30,0,0,0,0,0,0,0,0,0,0,0,0,0,1000,0,0,37,61,41,-2
45,50,0,0,5,0,0,0,0,0,0,0,0,0,0,0,0,0,1000,1000,24,45,50,26,12
27,50,0,0,23,0,0,0,0,0,0,0,0,0,0,0,0,0,600,0,0,45,85,50,25
43,50,0,0,7,0,0,0,0,0,0,0,0,0,0,0,0,0,950,0,0,58,74,50,29
45,50,0,0,5,0,0,0,0,0,0,0,0,0,0,0,0,0,950,0,0,62,82,56,35
27,48,0,0,25,0,0,0,0,0,0,0,0,0,0,0,0,0,1050,400,10,63,84,45,39
27,48,0,0,25,0,0,0,0,0,0,0,0,0,0,0,0,0,1050,400,10,69,86,49,41
27,48,0,0,25,0,0,0,0,0,0,0,0,0,0,0,0,0,1050,400,100,62,86,49,44
27,48,0,0,25,0,0,0,0,0,0,0,0,0,0,0,0,0,1050,400,100,71,86,50,41
39.2,51.2,0,0,9.6,0,0,0,0,0,0,0,0,0,0,0,0,0,700,0,0,37,67,63,33
33.7,50.3,0,0,16,0,0,0,0,0,0,0,0,0,0,0,0,0,0,0,0,58,87,71,39
33.7,50.3,0,0,16,0,0,0,0,0,0,0,0,0,0,0,0,0,0,0,0,62,87,73,40
41,50,0,0,9,0,0,0,0,0,0,0,0,0,0,0,0,0,950,0,0,58,68,56,49
27,48,0,0,25,0,0,0,0,0,0,0,0,0,0,0,0,0,1050,400,100,80,93,60,53
27,48,0,0,25,0,0,0,0,0,0,0,0,0,0,0,0,0,1050,400,10,78,93,62,51
39,50,0,0,11,0,0,0,0,0,0,0,0,0,0,0,0,0,950,0,0,62,75,63,45
22.3,47.9,0,0,29.8,0,0,0,0,0,0,0,0,0,0,0,0,0,700,0,0,88,103,70,43
22.3,47.9,0,0,29.8,0,0,0,0,0,0,0,0,0,0,0,0,0,700,0,0,89,105,71,45
50.1,49.9,0,0,0,0,0,0,0,0,0,0,0,0,0,0,0,0,0,0,0,85,122,78,45
33.7,50.3,0,0,16,0,0,0,0,0,0,0,0,0,0,0,0,0,0,0,0,73,93,77,48
33.7,50.3,0,0,16,0,0,0,0,0,0,0,0,0,0,0,0,0,0,0,0,76,89,68,57
33.7,50.3,0,0,16,0,0,0,0,0,0,0,0,0,0,0,0,0,0,0,0,80,98,73,60
33.7,50.3,0,0,16,0,0,0,0,0,0,0,0,0,0,0,0,0,0,0,0,79,89,77,58
33.7,50.3,0,0,16,0,0,0,0,0,0,0,0,0,0,0,0,0,0,0,0,73,91,78,57
37,50,0,0,13,0,0,0,0,0,0,0,0,0,0,0,0,0,950,0,0,80,92,76,59
26.4,51.8,0,0,21.8,0,0,0,0,0,0,0,0,0,0,0,0,0,750,450,1,98,128,96,50
22.3,47.9,0,0,29.8,0,0,0,0,0,0,0,0,0,0,0,0,0,700,0,0,99,123,90,58
20,52,0,0,28,0,0,0,0,0,0,0,0,0,0,0,0,0,570,0,0,79,132,81,58
27,48,0,0,25,0,0,0,0,0,0,0,0,0,0,0,0,0,1050,400,100,86,104,74,63
27,48,0,0,25,0,0,0,0,0,0,0,0,0,0,0,0,0,1050,400,10,84,105,77,61
33.7,50.3,0,0,16,0,0,0,0,0,0,0,0,0,0,0,0,0,0,0,0,85,102,79,63
33.7,50.3,0,0,16,0,0,0,0,0,0,0,0,0,0,0,0,0,0,0,0,86,94,83,63
33.7,50.3,0,0,16,0,0,0,0,0,0,0,0,0,0,0,0,0,0,0,0,74,104,86,65
33.7,50.3,0,0,16,0,0,0,0,0,0,0,0,0,0,0,0,0,0,0,0,90,108,85,68
33.7,50.3,0,0,16,0,0,0,0,0,0,0,0,0,0,0,0,0,0,0,0,92,100,88,66
33.7,50.3,0,0,16,0,0,0,0,0,0,0,0,0,0,0,0,0,0,0,0,83,103,89,70
33.7,50.3,0,0,16,0,0,0,0,0,0,0,0,0,0,0,0,0,0,0,0,77,108,92,68
33.7,50.3,0,0,16,0,0,0,0,0,0,0,0,0,0,0,0,0,0,0,0,97,112,92,70
33.7,50.3,0,0,16,0,0,0,0,0,0,0,0,0,0,0,0,0,0,0,0,95,107,94,70
30,50,0,0,20,0,0,0,0,0,0,0,0,0,0,0,0,0,1000,1000,24,90,107,95,65
27,48,0,0,25,0,0,0,0,0,0,0,0,0,0,0,0,0,1050,400,10,97,124,88,72
33.7,50.3,0,0,16,0,0,0,0,0,0,0,0,0,0,0,0,0,0,0,0,82,119,98,72
27,48,0,0,25,0,0,0,0,0,0,0,0,0,0,0,0,0,1050,400,100,113,134,100,72
35,50,0,0,15,0,0,0,0,0,0,0,0,0,0,0,0,0,950,0,0,94,105,92,78
33.7,50.3,0,0,16,0,0,0,0,0,0,0,0,0,0,0,0,0,0,0,0,100,109,93,80
33.7,50.3,0,0,16,0,0,0,0,0,0,0,0,0,0,0,0,0,0,0,0,99,109,93,81
33.7,50.3,0,0,16,0,0,0,0,0,0,0,0,0,0,0,0,0,0,0,0,78,105,98,83
33.7,50.3,0,0,16,0,0,0,0,0,0,0,0,0,0,0,0,0,0,0,0,104,109,96,92
26.4,51.8,0,0,21.8,0,0,0,0,0,0,0,0,0,0,0,0,0,700,0,0,113,124,91,81
30,50,0,0,20,0,0,0,0,0,0,0,0,0,0,0,0,0,1000,0,0,230,406,107,68
33.7,50.3,0,0,16,0,0,0,0,0,0,0,0,0,0,0,0,0,0,0,0,107,135,103,74
33.7,50.3,0,0,16,0,0,0,0,0,0,0,0,0,0,0,0,0,0,0,0,100,114,101,74
33.7,50.3,0,0,16,0,0,0,0,0,0,0,0,0,0,0,0,0,0,0,0,88,124,104,77
33.7,50.3,0,0,16,0,0,0,0,0,0,0,0,0,0,0,0,0,0,0,0,104,122,107,78
33.7,50.3,0,0,16,0,0,0,0,0,0,0,0,0,0,0,0,0,0,0,0,82,113,107,85
33.7,50.3,0,0,16,0,0,0,0,0,0,0,0,0,0,0,0,0,0,0,0,108,117,102,96
33.7,50.3,0,0,16,0,0,0,0,0,0,0,0,0,0,0,0,0,0,0,0,114,125,108,100
33,50,0,0,17,0,0,0,0,0,0,0,0,0,0,0,0,0,950,0,0,113,124,110,93
30,50,0,0,20,0,0,0,0,0,0,0,0,0,0,0,0,0,1000,0,0,102,124,109,80
30,50,0,0,20,0,0,0,0,0,0,0,0,0,0,0,0,0,1000,0,0,110,117,103,92
30,50,0,0,20,0,0,0,0,0,0,0,0,0,0,0,0,0,1000,0,0,115,123,108,97
26.4,51.8,0,0,21.8,0,0,0,0,0,0,0,0,0,0,0,0,0,700,0,0,110,125,102,82
26.4,51.8,0,0,21.8,0,0,0,0,0,0,0,0,0,0,0,0,0,700,0,0,110,125,104,84
26.4,51.8,0,0,21.8,0,0,0,0,0,0,0,0,0,0,0,0,0,700,0,0,114,130,106,88
20,50,0,0,30,0,0,0,0,0,0,0,0,0,0,0,0,0,600,0,0,109,152,108,80
21,49,0,0,30,0,0,0,0,0,0,0,0,0,0,0,0,0,1000,0,0,113,128,111,93
33.7,50.3,0,0,16,0,0,0,0,0,0,0,0,0,0,0,0,0,0,0,0,108,129,113,81
33.7,50.3,0,0,16,0,0,0,0,0,0,0,0,0,0,0,0,0,0,0,0,88,120,112,87
33.7,50.3,0,0,16,0,0,0,0,0,0,0,0,0,0,0,0,0,0,0,0,94,136,120,83
33.7,50.3,0,0,16,0,0,0,0,0,0,0,0,0,0,0,0,0,0,0,0,91,131,117,90
33.7,50.3,0,0,16,0,0,0,0,0,0,0,0,0,0,0,0,0,0,0,0,117,137,114,104
30,50,0,0,20,0,0,0,0,0,0,0,0,0,0,0,0,0,1000,0,0,108,132,117,88
30,50,0,0,20,0,0,0,0,0,0,0,0,0,0,0,0,0,1000,0,0,118,130,113,100
30,50,0,0,20,0,0,0,0,0,0,0,0,0,0,0,0,0,1000,0,0,120,131,119,101
30,50,0,0,20,0,0,0,0,0,0,0,0,0,0,0,0,0,1000,0,0,124,138,120,103
26.4,51.4,0,0,21.8,0,0,0,0,0,0,0,0,0,0,0,0,0,700,0,0,122,137,111,96
25.3,49.7,0,0,25,0,0,0,0,0,0,0,0,0,0,0,0,0,1050,0,0,117,126,116,100
25.3,49.7,0,0,25,0,0,0,0,0,0,0,0,0,0,0,0,0,1050,0,0,122,129,117,105
33.7,50.3,0,0,16,0,0,0,0,0,0,0,0,0,0,0,0,0,0,0,0,105,152,132,88
30,50,0,0,20,0,0,0,0,0,0,0,0,0,0,0,0,0,1000,0,0,129,152,134,104
30,50,0,0,20,0,0,0,0,0,0,0,0,0,0,0,0,0,1000,0,0,133,158,140,105
30,50,0,0,20,0,0,0,0,0,0,0,0,0,0,0,0,0,1000,0,0,132,153,135,110
30,50,0,0,20,0,0,0,0,0,0,0,0,0,0,0,0,0,1000,0,0,129,142,135,118
30,50,0,0,20,0,0,0,0,0,0,0,0,0,0,0,0,0,1000,0,0,138,152,135,119
30,50,0,0,20,0,0,0,0,0,0,0,0,0,0,0,0,0,1000,0,0,142,154,137,126
30,50,0,0,20,0,0,0,0,0,0,0,0,0,0,0,0,0,1000,0,0,138,144,137,127
30,50,0,0,20,0,0,0,0,0,0,0,0,0,0,0,0,0,1000,0,0,136,142,135,130
30,50,0,0,20,0,0,0,0,0,0,0,0,0,0,0,0,0,1000,0,0,133,162,142,111
30,50,0,0,20,0,0,0,0,0,0,0,0,0,0,0,0,0,1000,0,0,144,161,141,123
30,50,0,0,20,0,0,0,0,0,0,0,0,0,0,0,0,0,1000,0,0,147,164,146,128
30,50,0,0,20,0,0,0,0,0,0,0,0,0,0,0,0,0,1000,0,0,170,151,151,128
21.8,51.2,0,0,27,0,0,0,0,0,0,0,0,0,0,0,0,0,500,0,0,139,183,150,108
25,50,0,0,25,0,0,0,0,0,0,0,0,0,0,0,0,0,950,450,1,141,179,149,112
24.5,50.5,0,0,25,0,0,0,0,0,0,0,0,0,0,0,0,0,1050,0,0,147,168,147,118
25,50,0,0,25,0,0,0,0,0,0,0,0,0,0,0,0,0,950,900,1,151,167,143,119
29,50,0,0,21,0,0,0,0,0,0,0,0,0,0,0,0,0,950,0,0,154,167,152,133
25,50,0,0,25,0,0,0,0,0,0,0,0,0,0,0,0,0,950,500,1,160,179,158,139
25,50,0,0,25,0,0,0,0,0,0,0,0,0,0,0,0,0,950,500,1,163,178,159,141
25,50,0,0,25,0,0,0,0,0,0,0,0,0,0,0,0,0,950,900,1,157,171,158,142
24.5,50.5,0,0,25,0,0,0,0,0,0,0,0,0,0,0,0,0,1050,0,0,171,183,159,149
25,50,0,0,25,0,0,0,0,0,0,0,0,0,0,0,0,0,0,0,0,168,178,171,15
21.8,51.2,0,0,27,0,0,0,0,0,0,0,0,0,0,0,0,0,500,0,0,141,189,169,116
21.8,51.2,0,0,27,0,0,0,0,0,0,0,0,0,0,0,0,0,500,0,0,151,196,178,124
21.8,51.2,0,0,27,0,0,0,0,0,0,0,0,0,0,0,0,0,500,0,0,159,207,189,131
25,50,0,0,25,0,0,0,0,0,0,0,0,0,0,0,0,0,950,600,1,153,188,172,134
24.5,50.5,0,0,25,0,0,0,0,0,0,0,0,0,0,0,0,0,1050,0,0,169,185,162,147
24.5,50.5,0,0,25,0,0,0,0,0,0,0,0,0,0,0,0,0,1050,0,0,171,189,165,147
24.5,50.5,0,0,25,0,0,0,0,0,0,0,0,0,0,0,0,0,1050,0,0,173,188,165,149
24.5,50.5,0,0,25,0,0,0,0,0,0,0,0,0,0,0,0,0,1050,0,0,169,191,170,143
24.5,50.5,0,0,25,0,0,0,0,0,0,0,0,0,0,0,0,0,1050,0,0,175,204,180,147
25,50,0,0,25,0,0,0,0,0,0,0,0,0,0,0,0,0,950,700,1,188,197,173,150
25,50,0,0,25,0,0,0,0,0,0,0,0,0,0,0,0,0,1050,0,0,169,176,169,157
25,50,0,0,25,0,0,0,0,0,0,0,0,0,0,0,0,0,950,900,1,186,196,170,156
25,50,0,0,25,0,0,0,0,0,0,0,0,0,0,0,0,0,950,550,1,173,193,178,154
21.8,51.2,0,0,27,0,0,0,0,0,0,0,0,0,0,0,0,0,600,0,0,186,200,176,157
25.1,50,0,0,24.9,0,0,0,0,0,0,0,0,0,0,0,0,0,500,0,0,186,207,183,157
25,50,0,0,25,0,0,0,0,0,0,0,0,0,0,0,0,0,950,900,1,178,194,182,160
25,50,0,0,25,0,0,0,0,0,0,0,0,0,0,0,0,0,950,650,1,176,191,178,161
25,50,0,0,25,0,0,0,0,0,0,0,0,0,0,0,0,0,950,600,1,179,193,175,162
25,50,0,0,25,0,0,0,0,0,0,0,0,0,0,0,0,0,950,700,1,169,184,167,162
25,50,0,0,25,0,0,0,0,0,0,0,0,0,0,0,0,0,950,900,1,198,218,183,164
25,50,0,0,25,0,0,0,0,0,0,0,0,0,0,0,0,0,950,600,1,204,210,176,165
25,50,0,0,25,0,0,0,0,0,0,0,0,0,0,0,0,0,950,700,1,179,194,181,165
20.5,49.5,0,0,30,0,0,0,0,0,0,0,0,0,0,0,0,0,1000,0,0,183,197,183,163
20.5,49.5,0,0,30,0,0,0,0,0,0,0,0,0,0,0,0,0,1000,400,1,182,201,188,164
21.8,51.2,0,0,27,0,0,0,0,0,0,0,0,0,0,0,0,0,600,0,0,188,210,188,165
24.5,50.5,0,0,25,0,0,0,0,0,0,0,0,0,0,0,0,0,1050,0,0,190,197,180,166
24.5,50.5,0,0,25,0,0,0,0,0,0,0,0,0,0,0,0,0,1050,0,0,184,195,179,167
24.5,50.5,0,0,25,0,0,0,0,0,0,0,0,0,0,0,0,0,1050,0,0,187,224,192,166
24.5,50.5,0,0,25,0,0,0,0,0,0,0,0,0,0,0,0,0,1050,0,0,194,212,191,168
24.5,50.5,0,0,25,0,0,0,0,0,0,0,0,0,0,0,0,0,1050,0,0,193,215,188,168
20.5,49.5,0,0,30,0,0,0,0,0,0,0,0,0,0,0,0,0,1000,500,1,186,199,183,169
21.8,51.2,0,0,27,0,0,0,0,0,0,0,0,0,0,0,0,0,700,0,0,193,206,188,169
21.8,51.2,0,0,27,0,0,0,0,0,0,0,0,0,0,0,0,0,700,0,0,198,210,191,170
21.8,51.2,0,0,27,0,0,0,0,0,0,0,0,0,0,0,0,0,700,0,0,199,208,190,173
21.8,51.2,0,0,27,0,0,0,0,0,0,0,0,0,0,0,0,0,600,0,0,192,222,197,170
24.5,50.5,0,0,25,0,0,0,0,0,0,0,0,0,0,0,0,0,1050,0,0,196,211,194,170
24.5,50.5,0,0,25,0,0,0,0,0,0,0,0,0,0,0,0,0,1050,0,0,189,206,185,172
24.5,50.5,0,0,25,0,0,0,0,0,0,0,0,0,0,0,0,0,1050,0,0,190,207,189,172
24.5,50.5,0,0,25,0,0,0,0,0,0,0,0,0,0,0,0,0,1050,0,0,185,203,190,172
24.5,50.5,0,0,25,0,0,0,0,0,0,0,0,0,0,0,0,0,950,600,1,217,234,192,172
24.5,50.5,0,0,25,0,0,0,0,0,0,0,0,0,0,0,0,0,1050,0,0,191,211,192,174
24.5,50.5,0,0,25,0,0,0,0,0,0,0,0,0,0,0,0,0,1050,0,0,188,207,191,174
24.5,50.5,0,0,25,0,0,0,0,0,0,0,0,0,0,0,0,0,1050,0,0,193,196,179,175
24.5,50.5,0,0,25,0,0,0,0,0,0,0,0,0,0,0,0,0,1050,0,0,196,202,181,175
24.5,50.5,0,0,25,0,0,0,0,0,0,0,0,0,0,0,0,0,1050,0,0,197,204,182,176
24.5,50.5,0,0,25,0,0,0,0,0,0,0,0,0,0,0,0,0,1050,0,0,222,202,194,177
24.5,50.5,0,0,25,0,0,0,0,0,0,0,0,0,0,0,0,0,1050,0,0,203,213,190,177
24.5,50.5,0,0,25,0,0,0,0,0,0,0,0,0,0,0,0,0,1050,0,0,193,201,191,179
24.5,50.5,0,0,25,0,0,0,0,0,0,0,0,0,0,0,0,0,1050,0,0,208,226,199,179
24.7,50.3,0,0,25,0,0,0,0,0,0,0,0,0,0,0,0,0,1050,0,0,193,203,194,180
24.7,50.3,0,0,25,0,0,0,0,0,0,0,0,0,0,0,0,0,1050,0,0,193,201,192,181
24.7,50.3,0,0,25,0,0,0,0,0,0,0,0,0,0,0,0,0,1050,0,0,193,202,193,181
24.7,50.3,0,0,25,0,0,0,0,0,0,0,0,0,0,0,0,0,1050,0,0,192,198,192,182
24.7,50.3,0,0,25,0,0,0,0,0,0,0,0,0,0,0,0,0,1050,0,0,193,201,193,182
24.7,50.3,0,0,25,0,0,0,0,0,0,0,0,0,0,0,0,0,1050,0,0,192,202,194,182
24.7,50.3,0,0,25,0,0,0,0,0,0,0,0,0,0,0,0,0,1050,0,0,192,200,193,183
24.7,50.3,0,0,25,0,0,0,0,0,0,0,0,0,0,0,0,0,1050,0,0,192,199,192,184
20.5,49.5,0,0,30,0,0,0,0,0,0,0,0,0,0,0,0,0,1000,800,1,191,202,187,182
20.5,49.5,0,0,30,0,0,0,0,0,0,0,0,0,0,0,0,0,1000,600,1,188,199,183,177
21.8,51.2,0,0,27,0,0,0,0,0,0,0,0,0,0,0,0,0,500,0,0,164,218,205,141
21.8,51.2,0,0,27,0,0,0,0,0,0,0,0,0,0,0,0,0,0,0,0,201,217,200,179
19,51,0,0,30,0,0,0,0,0,0,0,0,0,0,0,0,0,1000,400,1,195,218,202,165
20,50,0,0,30,0,0,0,0,0,0,0,0,0,0,0,0,0,1000,300,1,315,465,219,180
19,51,0,0,30,0,0,0,0,0,0,0,0,0,0,0,0,0,1000,400,1,208,236,216,175
19,51,0,0,30,0,0,0,0,0,0,0,0,0,0,0,0,0,1000,400,1,198,235,215,170
19.8,50.2,0,0,30,0,0,0,0,0,0,0,0,0,0,0,0,0,1000,1000,1,198,236,214,170
19,51,0,0,30,0,0,0,0,0,0,0,0,0,0,0,0,0,1000,400,1,192,228,211,171
21.8,51.2,0,0,27,0,0,0,0,0,0,0,0,0,0,0,0,0,600,0,0,193,236,210,174
22.9,50,0,0,27.1,0,0,0,0,0,0,0,0,0,0,0,0,0,600,0,0,203,231,201,178
19,51,0,0,30,0,0,0,0,0,0,0,0,0,0,0,0,0,1000,0,0,195,218,202,165
25,50,0,0,25,0,0,0,0,0,0,0,0,0,0,0,0,0,950,700,1,209,240,201,166
24.5,50.5,0,0,25,0,0,0,0,0,0,0,0,0,0,0,0,0,1050,0,0,189,228,202,166
25,50,0,0,25,0,0,0,0,0,0,0,0,0,0,0,0,0,950,900,1,211,241,203,170
24.5,50.5,0,0,25,0,0,0,0,0,0,0,0,0,0,0,0,0,1050,0,0,192,228,205,167
24.5,50.5,0,0,25,0,0,0,0,0,0,0,0,0,0,0,0,0,1050,0,0,199,229,205,169
24.5,50.5,0,0,25,0,0,0,0,0,0,0,0,0,0,0,0,0,1050,0,0,202,233,206,170
24.5,50.5,0,0,25,0,0,0,0,0,0,0,0,0,0,0,0,0,1050,0,0,191,232,207,166
24.5,50.5,0,0,25,0,0,0,0,0,0,0,0,0,0,0,0,0,1050,0,0,192,231,208,168
24.5,50.5,0,0,25,0,0,0,0,0,0,0,0,0,0,0,0,0,1050,0,0,190,232,209,167
24.5,50.5,0,0,25,0,0,0,0,0,0,0,0,0,0,0,0,0,1050,0,0,191,232,209,168
24.5,50.5,0,0,25,0,0,0,0,0,0,0,0,0,0,0,0,0,1050,0,0,192,234,210,168
24.5,50.5,0,0,25,0,0,0,0,0,0,0,0,0,0,0,0,0,1050,0,0,191,233,210,169
24.5,50.5,0,0,25,0,0,0,0,0,0,0,0,0,0,0,0,0,1050,0,0,196,228,208,171
25,50,0,0,25,0,0,0,0,0,0,0,0,0,0,0,0,0,950,600,1,231,265,206,180
24.5,50.5,0,0,25,0,0,0,0,0,0,0,0,0,0,0,0,0,1050,0,0,212,234,207,182
24.5,50.5,0,0,25,0,0,0,0,0,0,0,0,0,0,0,0,0,0,0,0,212,239,211,183
24.5,50.5,0,0,25,0,0,0,0,0,0,0,0,0,0,0,0,0,0,0,0,219,245,215,183
25,50,0,0,25,0,0,0,0,0,0,0,0,0,0,0,0,0,950,900,1,223,264,217,182
21.8,51.2,0,0,27,0,0,0,0,0,0,0,0,0,0,0,0,0,0,0,0,211,236,216,191
22,49.5,0,0,28.5,0,0,0,0,0,0,0,0,0,0,0,0,0,700,0,0,226,231,209,205
22,49.5,0,0,28.5,0,0,0,0,0,0,0,0,0,0,0,0,0,0,0,0,230,239,213,208
22,49.5,0,0,28.5,0,0,0,0,0,0,0,0,0,0,0,0,0,0,0,0,231,238,214,207
20,50,0,0,30,0,0,0,0,0,0,0,0,0,0,0,0,0,1000,900,1,221,233,216,209
20,50,0,0,30,0,0,0,0,0,0,0,0,0,0,0,0,0,1000,900,1,227,233,217,210
20,50,0,0,30,0,0,0,0,0,0,0,0,0,0,0,0,0,1000,900,1,227,236,220,208
20,50,0,0,30,0,0,0,0,0,0,0,0,0,0,0,0,0,1000,0,0,280,460,222,170
20,50,0,0,30,0,0,0,0,0,0,0,0,0,0,0,0,0,1000,0,0,224,239,223,201
20,50,0,0,30,0,0,0,0,0,0,0,0,0,0,0,0,0,1000,500,1,232,253,224,193
20,50,0,0,30,0,0,0,0,0,0,0,0,0,0,0,0,0,1000,400,1,217,251,225,185
21.8,51.2,0,0,27,0,0,0,0,0,0,0,0,0,0,0,0,0,600,0,0,200,252,225,178
25,50,0,0,25,0,0,0,0,0,0,0,0,0,0,0,0,0,950,600,1,238,281,225,191
20,50,0,0,30,0,0,0,0,0,0,0,0,0,0,0,0,0,1000,400,1,215,260,226,176
22,49.5,0,0,28.5,0,0,0,0,0,0,0,0,0,0,0,0,0,700,0,0,239,255,228,215
22,49.5,0,0,28.5,0,0,0,0,0,0,0,0,0,0,0,0,0,700,0,0,240,253,229,212
21.8,51.2,0,0,27,0,0,0,0,0,0,0,0,0,0,0,0,0,700,0,0,217,254,229,194
19.4,50.6,0,0,30,0,0,0,0,0,0,0,0,0,0,0,0,0,1000,0,0,218,248,230,189
25,50,0,0,25,0,0,0,0,0,0,0,0,0,0,0,0,0,950,700,1,235,281,230,187
19.4,50.6,0,0,30,0,0,0,0,0,0,0,0,0,0,0,0,0,1000,1000,1,219,249,231,190
19.4,50.6,0,0,30,0,0,0,0,0,0,0,0,0,0,0,0,0,1000,900,1,232,257,231,206
19,51,0,0,30,0,0,0,0,0,0,0,0,0,0,0,0,0,1000,600,1,235,260,233,208
25,50,0,0,25,0,0,0,0,0,0,0,0,0,0,0,0,0,950,900,1,220,294,232,190
19.5,50.5,0,0,30,0,0,0,0,0,0,0,0,0,0,0,0,0,1050,400,0.083,235,245,234,223
20,50,0,0,30,0,0,0,0,0,0,0,0,0,0,0,0,0,1000,0,0,308,448,237,193
19.4,50.6,0,0,30,0,0,0,0,0,0,0,0,0,0,0,0,0,1000,400,1,232,249,237,215
19.4,50.6,0,0,30,0,0,0,0,0,0,0,0,0,0,0,0,0,1000,500,1,231,248,237,216
19.4,50.6,0,0,30,0,0,0,0,0,0,0,0,0,0,0,0,0,1000,1000,1,237,253,238,218
19.5,50.5,0,0,30,0,0,0,0,0,0,0,0,0,0,0,0,0,1050,400,0.083,244,250,240,229
19.5,50.5,0,0,30,0,0,0,0,0,0,0,0,0,0,0,0,0,1050,400,0.083,244,251,240,228
22,49.5,0,0,28.5,0,0,0,0,0,0,0,0,0,0,0,0,0,700,0,0,243,268,238,216
25,50,0,0,25,0,0,0,0,0,0,0,0,0,0,0,0,0,950,700,1,235,305,239,205
25,50,0,0,25,0,0,0,0,0,0,0,0,0,0,0,0,0,950,700,1,217,264,241,179
25,50,0,0,25,0,0,0,0,0,0,0,0,0,0,0,0,0,950,900,1,206,287,245,182
25,50,0,0,25,0,0,0,0,0,0,0,0,0,0,0,0,0,950,700,1,222,293,241,187
25,50,0,0,25,0,0,0,0,0,0,0,0,0,0,0,0,0,950,700,1,226,297,241,188
25,50,0,0,25,0,0,0,0,0,0,0,0,0,0,0,0,0,950,700,1,228,300,243,195
25,50,0,0,25,0,0,0,0,0,0,0,0,0,0,0,0,0,950,700,1,233,302,242,198
25,50,0,0,25,0,0,0,0,0,0,0,0,0,0,0,0,0,950,700,1,244,304,245,198
25,50,0,0,25,0,0,0,0,0,0,0,0,0,0,0,0,0,950,600,1,231,301,244,206
20,50,0,0,30,0,0,0,0,0,0,0,0,0,0,0,0,0,1000,1000,24,230,241,241,208
20,50,0,0,30,0,0,0,0,0,0,0,0,0,0,0,0,0,1000,800,1,253,269,242,215
20,50,0,0,30,0,0,0,0,0,0,0,0,0,0,0,0,0,1000,800,1,244,265,245,216
19.4,50.6,0,0,30,0,0,0,0,0,0,0,0,0,0,0,0,0,1000,600,1,244,256,242,227
19.4,50.6,0,0,30,0,0,0,0,0,0,0,0,0,0,0,0,0,1000,0,0,243,257,245,226
19.5,50.5,0,0,30,0,0,0,0,0,0,0,0,0,0,0,0,0,1050,400,0.083,250,259,244,233
19.5,50.5,0,0,30,0,0,0,0,0,0,0,0,0,0,0,0,0,1050,400,1,252,260,244,234
19.5,50.5,0,0,30,0,0,0,0,0,0,0,0,0,0,0,0,0,1050,400,0.083,251,263,245,234
19.5,50.5,0,0,30,0,0,0,0,0,0,0,0,0,0,0,0,0,1050,200,1,258,267,247,240
19.4,50.6,0,0,30,0,0,0,0,0,0,0,0,0,0,0,0,0,1000,800,1,248,258,246,236
19.4,50.6,0,0,30,0,0,0,0,0,0,0,0,0,0,0,0,0,1000,300,1,240,258,246,224
19,51,0,0,30,0,0,0,0,0,0,0,0,0,0,0,0,0,1000,1000,1,236,262,246,209
21.8,51.2,0,0,27,0,0,0,0,0,0,0,0,0,0,0,0,0,700,0,0,228,273,246,195
22,49.5,0,0,28.5,0,0,0,0,0,0,0,0,0,0,0,0,0,700,0,0,247,287,250,223
19.5,50.5,0,0,30,0,0,0,0,0,0,0,0,0,0,0,0,0,1050,400,0.083,262,278,251,240
19.6,50.4,0,0,30,0,0,0,0,0,0,0,0,0,0,0,0,0,1000,0,0,249,264,251,229
19.4,50.6,0,0,30,0,0,0,0,0,0,0,0,0,0,0,0,0,1000,1000,1,254,274,253,229
19.4,50.6,0,0,30,0,0,0,0,0,0,0,0,0,0,0,0,0,1000,1000,1,259,280,255,230
19,51,0,0,30,0,0,0,0,0,0,0,0,0,0,0,0,0,1000,0,0,219,262,252,211
19,51,0,0,30,0,0,0,0,0,0,0,0,0,0,0,0,0,1000,1000,5,239,303,255,209
19,51,0,0,30,0,0,0,0,0,0,0,0,0,0,0,0,0,1000,0,0,212,284,252,191
25,50,0,0,25,0,0,0,0,0,0,0,0,0,0,0,0,0,950,600,1,225,322,252,196
19,51,0,0,30,0,0,0,0,0,0,0,0,0,0,0,0,0,1000,0,0,215,270,255,196
19,51,0,0,30,0,0,0,0,0,0,0,0,0,0,0,0,0,1000,400,1,205,284,257,176
19,51,0,0,30,0,0,0,0,0,0,0,0,0,0,0,0,0,1000,0,0,221,267,256,205
19,51,0,0,30,0,0,0,0,0,0,0,0,0,0,0,0,0,1000,0,0,222,267,256,206
19,51,0,0,30,0,0,0,0,0,0,0,0,0,0,0,0,0,1000,1000,5,224,270,256,208
19,51,0,0,30,0,0,0,0,0,0,0,0,0,0,0,0,0,1000,1000,5,239,285,257,206
19,51,0,0,30,0,0,0,0,0,0,0,0,0,0,0,0,0,1000,600,1,229,279,257,203
19,51,0,0,30,0,0,0,0,0,0,0,0,0,0,0,0,0,1000,0,0,231,261,260,207
19.4,50.6,0,0,30,0,0,0,0,0,0,0,0,0,0,0,0,0,1000,0,0,260,281,258,229
19.4,50.6,0,0,30,0,0,0,0,0,0,0,0,0,0,0,0,0,1000,1000,1,265,281,257,230
19.8,50.2,0,0,30,0,0,0,0,0,0,0,0,0,0,0,0,0,1000,0,0,252,270,256,231
19.4,50.6,0,0,30,0,0,0,0,0,0,0,0,0,0,0,0,0,1000,1000,1,262,282,257,234
19.5,50.5,0,0,30,0,0,0,0,0,0,0,0,0,0,0,0,0,1050,400,0.083,261,289,260,239
19,51,0,0,30,0,0,0,0,0,0,0,0,0,0,0,0,0,1000,0,0,223,269,265,202
19,51,0,0,30,0,0,0,0,0,0,0,0,0,0,0,0,0,1000,0,0,227,274,262,206
22,29.5,0,0,28.5,0,0,0,0,0,0,0,0,0,0,0,0,0,700,0,0,261,299,262,232
19.5,50.5,0,0,30,0,0,0,0,0,0,0,0,0,0,0,0,0,1050,400,0.083,263,301,265,237
19.5,50.5,0,0,30,0,0,0,0,0,0,0,0,0,0,0,0,0,1050,400,0.083,262,293,263,239
20,50,0,0,30,0,0,0,0,0,0,0,0,0,0,0,0,0,950,0,0,262,274,261,242
19.5,50.5,0,0,30,0,0,0,0,0,0,0,0,0,0,0,0,0,1050,200,1,263,284,266,246
19.5,50.5,0,0,30,0,0,0,0,0,0,0,0,0,0,0,0,0,0,0,0,284,298,269,254
19.5,50.5,0,0,30,0,0,0,0,0,0,0,0,0,0,0,0,0,0,0,0,275,300,277,253
19.5,50.5,0,0,30,0,0,0,0,0,0,0,0,0,0,0,0,0,0,0,0,277,308,277,249
19.5,50.5,0,0,30,0,0,0,0,0,0,0,0,0,0,0,0,0,0,0,0,274,445,273,238
19.5,50.5,0,0,30,0,0,0,0,0,0,0,0,0,0,0,0,0,1050,400,0.083,266,301,273,235
19.5,50.5,0,0,30,0,0,0,0,0,0,0,0,0,0,0,0,0,1050,400,0.083,268,303,271,235
19.5,50.5,0,0,30,0,0,0,0,0,0,0,0,0,0,0,0,0,0,0,0,276,448,277,237
19.5,50.5,0,0,30,0,0,0,0,0,0,0,0,0,0,0,0,0,1050,400,0.083,267,326,277,234
19.5,50.5,0,0,30,0,0,0,0,0,0,0,0,0,0,0,0,0,1050,400,0.083,275,322,280,242
19.5,50.5,0,0,30,0,0,0,0,0,0,0,0,0,0,0,0,0,1050,400,0.083,257,326,281,237
19.5,50.5,0,0,30,0,0,0,0,0,0,0,0,0,0,0,0,0,1050,400,0.083,259,326,282,237
19.5,50.5,0,0,30,0,0,0,0,0,0,0,0,0,0,0,0,0,0,0,0,278,443,282,240
19.5,50.5,0,0,30,0,0,0,0,0,0,0,0,0,0,0,0,0,1050,400,0.083,276,323,284,244
19.5,50.5,0,0,30,0,0,0,0,0,0,0,0,0,0,0,0,0,1050,400,0.083,280,322,288,245
19.5,50.5,0,0,30,0,0,0,0,0,0,0,0,0,0,0,0,0,1050,200,1,276,307,283,256
19.5,50.5,0,0,30,0,0,0,0,0,0,0,0,0,0,0,0,0,0,0,0,276,442,294,257
19.5,50.5,0,0,30,0,0,0,0,0,0,0,0,0,0,0,0,0,1050,200,1,288,320,297,266
19.5,50.5,0,0,30,0,0,0,0,0,0,0,0,0,0,0,0,0,0,0,0,277,448,321,250
15,50,0,0,35,0,0,0,0,0,0,0,0,0,0,0,0,0,1000,0,0,378,474,331,269
15,50,0,0,35,0,0,0,0,0,0,0,0,0,0,0,0,0,900,0,0,336,351,318,302
13,51,0,0,36,0,0,0,0,0,0,0,0,0,0,0,0,0,950,750,1,348,369,329,316
28.5,50.5,0,0,21,0,0,0,0,0,0,0,0,0,0,0,0,0,1050,0,0,349,372,357,328
28.5,50.5,0,0,21,0,0,0,0,0,0,0,0,0,0,0,0,0,1050,0,0,350,376,359,332
10,50,0,0,40,0,0,0,0,0,0,0,0,0,0,0,0,0,1000,0,0,392,411,388,360
10,50,0,0,40,0,0,0,0,0,0,0,0,0,0,0,0,0,1000,0,0,449,511,383,379
10,50,0,0,40,0,0,0,0,0,0,0,0,0,0,0,0,0,900,0,0,414,434,399,372
10,50,0,0,40,0,0,0,0,0,0,0,0,0,0,0,0,0,1000,0,0,406,442,408,379
10,50,0,0,40,0,0,0,0,0,0,0,0,0,0,0,0,0,1000,0,0,405,436,403,380
10,50,0,0,40,0,0,0,0,0,0,0,0,0,0,0,0,0,1000,0,0,397,432,398,379
5,50,0,0,45,0,0,0,0,0,0,0,0,0,0,0,0,0,1000,1000,24,503,509,486,467
5,50,0,0,45,0,0,0,0,0,0,0,0,0,0,0,0,0,1000,0,0,518,550,457,448
10,50,0,0,40,0,0,0,0,0,0,0,0,0,0,0,0,0,1000,0,0,411,440,401,387
10,50,0,0,40,0,0,0,0,0,0,0,0,0,0,0,0,0,1000,1000,24,419,427,403,387
10,50,0,0,40,0,0,0,0,0,0,0,0,0,0,0,0,0,1000,0,0,411,438,402,385
25,50,0,0,0,0,0,0,0,0,0,0,0,0,25,0,0,0,200,400,0.0083,53,59,53,48
25,50,0,0,0,0,0,0,0,0,0,0,0,0,25,0,0,0,200,400,0.016,58,62,56,53
25,50,0,0,0,0,0,0,0,0,0,0,0,0,25,0,0,0,200,400,0,64,69,64,57
25,50,0,0,0,0,0,0,0,0,0,0,0,0,25,0,0,0,200,400,0.083,65,68,62,54
25,50,0,0,0,0,0,0,0,0,0,0,0,0,25,0,0,0,200,800,0.083,68,77,70,59
25,50,0,0,0,0,0,0,0,0,0,0,0,0,25,0,0,0,200,700,0.083,69,74,65,58
25,50,0,0,0,0,0,0,0,0,0,0,0,0,25,0,0,0,200,500,0.083,70,76,66,61
25,50,0,0,0,0,0,0,0,0,0,0,0,0,25,0,0,0,200,800,0.083,98,131,115,84
25,50,0,0,0,0,0,0,0,0,0,0,0,0,25,0,0,0,200,600,0.083,103,127,112,90
25,50,0,0,0,0,0,0,0,0,0,0,0,0,25,0,0,0,200,700,0.083,102,126,111,87
25,50,0,0,0,0,0,0,0,0,0,0,0,0,25,0,0,0,200,400,0.083,101,125,111,90
